Repository: 1963295474/HiMNN.github.io

# HiMNN: A Hierarchy-aware Multimodal Neural Network for Electrolyte Formulations Property Prediction


---

## 🔬 Overview

**HiMNN** (Hierarchy-aware Multimodal Neural Network) is a novel deep-learning framework for **accurate property prediction in multimolecular systems** (e.g., electrolyte formulations).  
By constructing a **multiscale graph** (atom → molecule → formulation) and **hierarchy-aware multimodal fusion**(atom → molecule → formulation → task) , HiMNN explicitly captures **intermolecular interactions** and **cross-modal relationships**, achieving state-of-the-art performance on four electrolyte datasets.

---

## 📊 Datasets

All datasets are released under **MIT license** and hosted in the [`data/`](data/) folder.  
After paper acceptance, the **full curated splits**, **pre-processing scripts**, and **raw sources** will also be made available in this repository.

| Dataset | Domain | #Samples | #Components | Properties | Source |
|---------|--------|----------|-------------|------------|--------|
| **LCE_23** | Liquid electrolytes | 152 | 2–6 | Coulombic efficiency (CE) | [Kim et al. 2023](https://doi.org/10.1039/D3DD00063A) |
| **LiquidCond** | Liquid electrolytes | 3,114 | 2–5 | Ionic conductivity (σ) | [Bradford et al. 2023](https://pubs.acs.org/doi/10.1021/acscentsci.2c01181) |
| **SolidCond** | Solid polymer electrolytes | 11,186 | 2–5 | Ionic conductivity (σ) | [Bradford et al. 2023](https://pubs.acs.org/doi/10.1021/acscentsci.2c01181) |
| **LCE_25*** | Liquid electrolytes | 173 | 2–6 | Coulombic efficiency (CE) | This work (to be released) |

\*LCE_25 extends LCE_23 with all publicly available studies up to **May 2025**; **zero overlap** with LCE_23.
\These four datasets constitute the most comprehensive electrolyte formulation library publicly available to date, covering all commonly used components.

File: data/liquid_formulations.csv (part 1 of 31)
Notes,Compound Notebook Name,Date Copied to Master Database,Data Recorded By,Seshadri Group,Oyaizu Group,DOI,Solvent 1 (S1),S1 SMILES,S1 SMILES 1,S1 SMILES 2,S1 SMILES 3,S1 Big SMILES,S1 End Group 1,S1 End Group 2,S1 Mol %,S1 Weight %,S1 SMILES 1 Mol %,S1 SMILES 2 Mol %,S1 SMILES 3 Mol %,S1 Molar Ratio,S1 Weight Ratio,S1 Mw,S1 Mn,S1 Mn or Mw,S1 Mw/Mn,S1 DOP,S1 Molar Mass (g/mol),S1 Type,S1 Block Mol Weight,Solvent 2 (S2),S2 SMILES,S2 SMILES 1,S2 SMILES 2,S2 Mol %,S2 Weight %,S2 SMILES 1 Mol %,S2 SMILES 2 Mol %,S2 Molar Ratio,S2 Weight Ratio,S2 Mw,S2 Mn,S2 Mn or Mw,S2 Mw/Mn,S2 DOP,S2 Molar Mass (g/mol),S2 Type,Solvent 3 (S3),S3 SMILES,S3 SMILES 1,S3 Mol %,S3 Weight %,S3 Molar Ratio,S3 Weight Ratio,S3 Mw,S3 Mn,S3 Mn or Mw,S3 Mw/Mn,S3 DOP,S3 Molar Mass (g/mol),S3 Type,Solvent 4 (S4),S4 SMILES,S4 Mol %,S4 Weight %,S4 Molar Ratio,S4 Weight Ratio,S4 Mw,S4 Mn,S4 Mn or Mw,S4 Mw/Mn,S4 DOP,S4 Molar Mass (g/mol),S4 Type,Salt 1,Salt1 SMILES,Salt1 Mol %,Salt1 Weight %,Salt1 Molality (mol salt/kg polymer),Salt1 Molar Mass (g/mol),Salt 2,Salt2 SMILES,Salt2 Mol %,Salt2 Weight %,Salt2 Molality (mol salt/kg polymer),Salt2 Molar Mass (g/mol),Inorganic Material 1 (IM1),IM1 Weight %,IM1 Particle Size (nm),Tg (oC),Heating Rate (K/min),Temperature (oC),Conductivity (S/cm),log Conductivity (S/cm)
,,,,,1.0,doi.org/10.1016/j.elecom.2012.05.022,lithiumÃƒÂ£Ã¢â€šÂ¬Ã¢â€šÂ¬oxalate polyacrylic acid borate,[Cu]CC1C(=O)O[B-](OC2(=O))(OC2(=O))OC(=O)C(C1)[Au],[Cu]CC1C(=O)O[B-](OC2(=O))(OC2(=O))OC(=O)C(C1)[Au],,,,,,0.931918146,0.97,,,,,,,,1505121.734,,6245.0,241.0122873,,,Propylene Carbonate,CC1COC(=O)O1,CC1COC(=O)O1,,0.068081854,0.03,,,,,,,102.0316941,,,102.0316941,,,,,,,,,,,,,,,,,,,,,,,,,,,,,,,,,,,,,,,,,,,,,,84.95782985,1.83e-06,-5.737931
,,,,,1.0,doi.org/10.1016/j.elecom.2012.05.022,lithiumÃƒÂ£Ã¢â€šÂ¬Ã¢â€šÂ¬oxalate polyacrylic acid borate,[Cu]CC1C(=O)O[B-](OC2(=O))(OC2(=O))OC(=O)C(C1)[Au],[Cu]CC1C(=O)O[B-](OC2(=O))(OC2(=O))OC(=O)C(C1)[Au],,,,,,0.931918146,0.97,,,,,,,,1505121.734,,6245.0,241.0122873,,,Propylene Carbonate,CC1COC(=O)O1,CC1COC(=O)O1,,0.068081854,0.03,,,,,,,102.0316941,,,102.0316941,,,,,,,,,,,,,,,,,,,,,,,,,,,,,,,,,,,,,,,,,,,,,,75.27659261,1.43e-06,-5.844828
,,,,,1.0,doi.org/10.1016/j.elecom.2012.05.022,lithiumÃƒÂ£Ã¢â€šÂ¬Ã¢â€šÂ¬oxalate polyacrylic acid borate,[Cu]CC1C(=O)O[B-](OC2(=O))(OC2(=O))OC(=O)C(C1)[Au],[Cu]CC1C(=O)O[B-](OC2(=O))(OC2(=O))OC(=O)C(C1)[Au],,,,,,0.931918146,0.97,,,,,,,,1505121.734,,6245.0,241.0122873,,,Propylene Carbonate,CC1COC(=O)O1,CC1COC(=O)O1,,0.068081854,0.03,,,,,,,102.0316941,,,102.0316941,,,,,,,,,,,,,,,,,,,,,,,,,,,,,,,,,,,,,,,,,,,,,,65.0970482,1.09e-06,-5.962069
,,,,,1.0,doi.org/10.1016/j.elecom.2012.05.022,lithiumÃƒÂ£Ã¢â€šÂ¬Ã¢â€šÂ¬oxalate polyacrylic acid borate,[Cu]CC1C(=O)O[B-](OC2(=O))(OC2(=O))OC(=O)C(C1)[Au],[Cu]CC1C(=O)O[B-](OC2(=O))(OC2(=O))OC(=O)C(C1)[Au],,,,,,0.931918146,0.97,,,,,,,,1505121.734,,6245.0,241.0122873,,,Propylene Carbonate,CC1COC(=O)O1,CC1COC(=O)O1,,0.068081854,0.03,,,,,,,102.0316941,,,102.0316941,,,,,,,,,,,,,,,,,,,,,,,,,,,,,,,,,,,,,,,,,,,,,,55.02173883,8.2e-07,-6.086207
,,,,,1.0,doi.org/10.1016/j.elecom.2012.05.022,lithiumÃƒÂ£Ã¢â€šÂ¬Ã¢â€šÂ¬oxalate polyacrylic acid borate,[Cu]CC1C(=O)O[B-](OC2(=O))(OC2(=O))OC(=O)C(C1)[Au],[Cu]CC1C(=O)O[B-](OC2(=O))(OC2(=O))OC(=O)C(C1)[Au],,,,,,0.931918146,0.97,,,,,,,,1505121.734,,6245.0,241.0122873,,,Propylene Carbonate,CC1COC(=O)O1,CC1COC(=O)O1,,0.068081854,0.03,,,,,,,102.0316941,,,102.0316941,,,,,,,,,,,,,,,,,,,,,,,,,,,,,,,,,,,,,,,,,,,,,,44.93578519,5.87e-07,-6.231034
,,,,,1.0,doi.org/10.1016/j.elecom.2012.05.022,lithiumÃƒÂ£Ã¢â€šÂ¬Ã¢â€šÂ¬oxalate polyacrylic acid borate,[Cu]CC1C(=O)O[B-](OC2(=O))(OC2(=O))OC(=O)C(C1)[Au],[Cu]CC1C(=O)O[B-](OC2(=O))(OC2(=O))OC(=O)C(C1)[Au],,,,,,0.931918146,0.97,,,,,,,,1505121.734,,6245.0,241.0122873,,,Propylene Carbonate,CC1COC(=O)O1,CC1COC(=O)O1,,0.068081854,0.03,,,,,,,102.0316941,,,102.0316941,,,,,,,,,,,,,,,,,,,,,,,,,,,,,,,,,,,,,,,,,,,,,,34.96399725,4.14e-07,-6.382759
,,,,,1.0,doi.org/10.1016/j.elecom.2012.05.022,lithiumÃƒÂ£Ã¢â€šÂ¬Ã¢â€šÂ¬oxalate polyacrylic acid borate,[Cu]CC1C(=O)O[B-](OC2(=O))(OC2(=O))OC(=O)C(C1)[Au],[Cu]CC1C(=O)O[B-](OC2(=O))(OC2(=O))OC(=O)C(C1)[Au],,,,,,0.931918146,0.97,,,,,,,,1505121.734,,6245.0,241.0122873,,,Propylene Carbonate,CC1COC(=O)O1,CC1COC(=O)O1,,0.068081854,0.03,,,,,,,102.0316941,,,102.0316941,,,,,,,,,,,,,,,,,,,,,,,,,,,,,,,,,,,,,,,,,,,,,,25.07677343,3.16e-07,-6.5
,,,,,1.0,doi.org/10.1149/1.2116687,PEGDME,[Cu]OCC[Au],[Cu]OCC[Au],,,,,,0.948686125,0.5,,,,,,,1000.0,1000.0,,,44.02238095,,,,,,,,,,,,,,,,,,,,,,,,,,,,,,,,,,,,,,,,,,,,,,,TPSB-,Fc1c(F)c(F)c(S[B-](Sc2c(F)c(F)c(F)c(F)c2F)(Sc2c(F)c(F)c(F)c(F)c2F)Sc2c(F)c(F)c(F)c(F)c2F)c(F)c1F.[Li+],0.051313875,0.5,1.228679857,813.8816584,,,,,,,,,,,,190.0,1.96e-05,-4.708333
,,,,,1.0,doi.org/10.1149/1.2116687,PEGDME,[Cu]OCC[Au],[Cu]OCC[Au],,,,,,0.948686125,0.5,,,,,,,1000.0,1000.0,,,44.02238095,,,,,,,,,,,,,,,,,,,,,,,,,,,,,,,,,,,,,,,,,,,,,,,TPSB-,Fc1c(F)c(F)c(S[B-](Sc2c(F)c(F)c(F)c(F)c2F)(Sc2c(F)c(F)c(F)c(F)c2F)Sc2c(F)c(F)c(F)c(F)c2F)c(F)c1F.[Li+],0.051313875,0.5,1.228679857,813.8816584,,,,,,,,,,,,170.0,1.96e-05,-4.708333
,,,,,1.0,doi.org/10.1149/1.2116687,PEGDME,[Cu]OCC[Au],[Cu]OCC[Au],,,,,,0.948686125,0.5,,,,,,,1000.0,1000.0,,,44.02238095,,,,,,,,,,,,,,,,,,,,,,,,,,,,,,,,,,,,,,,,,,,,,,,TPSB-,Fc1c(F)c(F)c(S[B-](Sc2c(F)c(F)c(F)c(F)c2F)(Sc2c(F)c(F)c(F)c(F)c2F)Sc2c(F)c(F)c(F)c(F)c2F)c(F)c1F.[Li+],0.051313875,0.5,1.228679857,813.8816584,,,,,,,,,,,,150.0,1.87e-05,-4.727273
,,,,,1.0,doi.org/10.1149/1.2116687,PEGDME,[Cu]OCC[Au],[Cu]OCC[Au],,,,,,0.948686125,0.5,,,,,,,1000.0,1000.0,,,44.02238095,,,,,,,,,,,,,,,,,,,,,,,,,,,,,,,,,,,,,,,,,,,,,,,TPSB-,Fc1c(F)c(F)c(S[B-](Sc2c(F)c(F)c(F)c(F)c2F)(Sc2c(F)c(F)c(F)c(F)c2F)Sc2c(F)c(F)c(F)c(F)c2F)c(F)c1F.[Li+],0.051313875,0.5,1.228679857,813.8816584,,,,,,,,,,,,130.0,1.87e-05,-4.727273
,,,,,1.0,doi.org/10.1149/1.2116687,PEGDME,[Cu]OCC[Au],[Cu]OCC[Au],,,,,,0.948686125,0.5,,,,,,,1000.0,1000.0,,,44.02238095,,,,,,,,,,,,,,,,,,,,,,,,,,,,,,,,,,,,,,,,,,,,,,,TPSB-,Fc1c(F)c(F)c(S[B-](Sc2c(F)c(F)c(F)c(F)c2F)(Sc2c(F)c(F)c(F)c(F)c2F)Sc2c(F)c(F)c(F)c(F)c2F)c(F)c1F.[Li+],0.051313875,0.5,1.228679857,813.8816584,,,,,,,,,,,,110.0,1.51e-05,-4.82197
,,,,,1.0,doi.org/10.1149/1.2116687,PEGDME,[Cu]OCC[Au],[Cu]OCC[Au],,,,,,0.948686125,0.5,,,,,,,1000.0,1000.0,,,44.02238095,,,,,,,,,,,,,,,,,,,,,,,,,,,,,,,,,,,,,,,,,,,,,,,TPSB-,Fc1c(F)c(F)c(S[B-](Sc2c(F)c(F)c(F)c(F)c2F)(Sc2c(F)c(F)c(F)c(F)c2F)Sc2c(F)c(F)c(F)c(F)c2F)c(F)c1F.[Li+],0.051313875,0.5,1.228679857,813.8816584,,,,,,,,,,,,90.0,1.32e-05,-4.878788
,,,,,1.0,doi.org/10.1149/1.2116687,PEGDME,[Cu]OCC[Au],[Cu]OCC[Au],,,,,,0.948686125,0.5,,,,,,,1000.0,1000.0,,,44.02238095,,,,,,,,,,,,,,,,,,,,,,,,,,,,,,,,,,,,,,,,,,,,,,,TPSB-,Fc1c(F)c(F)c(S[B-](Sc2c(F)c(F)c(F)c(F)c2F)(Sc2c(F)c(F)c(F)c(F)c2F)Sc2c(F)c(F)c(F)c(F)c2F)c(F)c1F.[Li+],0.051313875,0.5,1.228679857,813.8816584,,,,,,,,,,,,80.0,1.21e-05,-4.916667
,,,,,1.0,doi.org/10.1149/1.2116687,PEGDME,[Cu]OCC[Au],[Cu]OCC[Au],,,,,,0.948686125,0.5,,,,,,,1000.0,1000.0,,,44.02238095,,,,,,,,,,,,,,,,,,,,,,,,,,,,,,,,,,,,,,,,,,,,,,,TPSB-,Fc1c(F)c(F)c(S[B-](Sc2c(F)c(F)c(F)c(F)c2F)(Sc2c(F)c(F)c(F)c(F)c2F)Sc2c(F)c(F)c(F)c(F)c2F)c(F)c1F.[Li+],0.051313875,0.5,1.228679857,813.8816584,,,,,,,,,,,,70.0,9.74e-06,-5.011364
,,,,,1.0,doi.org/10.1149/1.2116687,PEGDME,[Cu]OCC[Au],[Cu]OCC[Au],,,,,,0.948686125,0.5,,,,,,,1000.0,1000.0,,,44.02238095,,,,,,,,,,,,,,,,,,,,,,,,,,,,,,,,,,,,,,,,,,,,,,,TPSB-,Fc1c(F)c(F)c(S[B-](Sc2c(F)c(F)c(F)c(F)c2F)(Sc2c(F)c(F)c(F)c(F)c2F)Sc2c(F)c(F)c(F)c(F)c2F)c(F)c1F.[Li+],0.051313875,0.5,1.228679857,813.8816584,,,,,,,,,,,,60.0,8.55e-06,-5.068182
,,,,,1.0,doi.org/10.1149/1.2116687,PEGDME,[Cu]OCC[Au],[Cu]OCC[Au],,,,,,0.948686125,0.5,,,,,,,1000.0,1000.0,,,44.02238095,,,,,,,,,,,,,,,,,,,,,,,,,,,,,,,,,,,,,,,,,,,,,,,TPSB-,Fc1c(F)c(F)c(S[B-](Sc2c(F)c(F)c(F)c(F)c2F)(Sc2c(F)c(F)c(F)c(F)c2F)Sc2c(F)c(F)c(F)c(F)c2F)c(F)c1F.[Li+],0.051313875,0.5,1.228679857,813.8816584,,,,,,,,,,,,50.0,7.18e-06,-5.143939
,,,,,1.0,doi.org/10.1149/1.2116687,PEGDME,[Cu]OCC[Au],[Cu]OCC[Au],,,,,,0.948686125,0.5,,,,,,,1000.0,1000.0,,,44.02238095,,,,,,,,,,,,,,,,,,,,,,,,,,,,,,,,,,,,,,,,,,,,,,,TPSB-,Fc1c(F)c(F)c(S[B-](Sc2c(F)c(F)c(F)c(F)c2F)(Sc2c(F)c(F)c(F)c(F)c2F)Sc2c(F)c(F)c(F)c(F)c2F)c(F)c1F.[Li+],0.051313875,0.5,1.228679857,813.8816584,,,,,,,,,,,,40.0,5.29e-06,-5.276515
,,,,,1.0,doi.org/10.1149/1.2116687,PEGDME,[Cu]OCC[Au],[Cu]OCC[Au],,,,,,0.948686125,0.5,,,,,,,1000.0,1000.0,,,44.02238095,,,,,,,,,,,,,,,,,,,,,,,,,,,,,,,,,,,,,,,,,,,,,,,TPSB-,Fc1c(F)c(F)c(S[B-](Sc2c(F)c(F)c(F)c(F)c2F)(Sc2c(F)c(F)c(F)c(F)c2F)Sc2c(F)c(F)c(F)c(F)c2F)c(F)c1F.[Li+],0.051313875,0.5,1.228679857,813.8816584,,,,,,,,,,,,35.0,1.56e-06,-5.806818
,,,,,1.0,doi.org/10.1149/1.2116687,PEGDME,[Cu]OCC[Au],[Cu]OCC[Au],,,,,,0.952380952,0.849512086,,,,,,,1000.0,1000.0,,,44.02238095,,,,,,,,,,,,,,,,,,,,,,,,,,,,,,,,,,,,,,,,,,,,,,,Lithium Trifluoromethanesulfonate (Lithium triflate),O=S(=O)([O-])C(F)(F)F.[Li+],0.047619048,0.150487914,1.135785908,155.9680291,,,,,,,,,,,,190.0,0.003217926,-2.492424
,,,,,1.0,doi.org/10.1149/1.2116687,PEGDME,[Cu]OCC[Au],[Cu]OCC[Au],,,,,,0.952380952,0.849512086,,,,,,,1000.0,1000.0,,,44.02238095,,,,,,,,,,,,,,,,,,,,,,,,,,,,,,,,,,,,,,,,,,,,,,,Lithium Trifluoromethanesulfonate (Lithium triflate),O=S(=O)([O-])C(F)(F)F.[Li+],0.047619048,0.150487914,1.135785908,155.9680291,,,,,,,,,,,,170.0,0.00336136,-2.473485
,,,,,1.0,doi.org/10.1149/1.2116687,PEGDME,[Cu]OCC[Au],[Cu]OCC[Au],,,,,,0.952380952,0.849512086,,,,,,,1000.0,1000.0,,,44.02238095,,,,,,,,,,,,,,,,,,,,,,,,,,,,,,,,,,,,,,,,,,,,,,,Lithium Trifluoromethanesulfonate (Lithium triflate),O=S(=O)([O-])C(F)(F)F.[Li+],0.047619048,0.150487914,1.135785908,155.9680291,,,,,,,,,,,,150.0,0.002702825,-2.568182
,,,,,1.0,doi.org/10.1149/1.2116687,PEGDME,[Cu]OCC[Au],[Cu]OCC[Au],,,,,,0.952380952,0.849512086,,,,,,,1000.0,1000.0,,,44.02238095,,,,,,,,,,,,,,,,,,,,,,,,,,,,,,,,,,,,,,,,,,,,,,,Lithium Trifluoromethanesulfonate (Lithium triflate),O=S(=O)([O-])C(F)(F)F.[Li+],0.047619048,0.150487914,1.135785908,155.9680291,,,,,,,,,,,,130.0,0.002173307,-2.662879
,,,,,1.0,doi.org/10.1149/1.2116687,PEGDME,[Cu]OCC[Au],[Cu]OCC[Au],,,,,,0.952380952,0.849512086,,,,,,,1000.0,1000.0,,,44.02238095,,,,,,,,,,,,,,,,,,,,,,,,,,,,,,,,,,,,,,,,,,,,,,,Lithium Trifluoromethanesulfonate (Lithium triflate),O=S(=O)([O-])C(F)(F)F.[Li+],0.047619048,0.150487914,1.135785908,155.9680291,,,,,,,,,,,,110.0,0.001825425,-2.738636
,,,,,1.0,doi.org/10.1149/1.2116687,PEGDME,[Cu]OCC[Au],[Cu]OCC[Au],,,,,,0.952380952,0.849512086,,,,,,,1000.0,1000.0,,,44.02238095,,,,,,,,,,,,,,,,,,,,,,,,,,,,,,,,,,,,,,,,,,,,,,,Lithium Trifluoromethanesulfonate (Lithium triflate),O=S(=O)([O-])C(F)(F)F.[Li+],0.047619048,0.150487914,1.135785908,155.9680291,,,,,,,,,,,,90.0,0.001533225,-2.814394
,,,,,1.0,doi.org/10.1149/1.2116687,PEGDME,[Cu]OCC[Au],[Cu]OCC[Au],,,,,,0.952380952,0.849512086,,,,,,,1000.0,1000.0,,,44.02238095,,,,,,,,,,,,,,,,,,,,,,,,,,,,,,,,,,,,,,,,,,,,,,,Lithium Trifluoromethanesulfonate (Lithium triflate),O=S(=O)([O-])C(F)(F)F.[Li+],0.047619048,0.150487914,1.135785908,155.9680291,,,,,,,,,,,,80.0,0.000991316,-3.003788
,,,,,1.0,doi.org/10.1149/1.2116687,PEGDME,[Cu]OCC[Au],[Cu]OCC[Au],,,,,,0.952380952,0.849512086,,,,,,,1000.0,1000.0,,,44.02238095,,,,,,,,,,,,,,,,,,,,,,,,,,,,,,,,,,,,,,,,,,,,,,,Lithium Trifluoromethanesulfonate (Lithium triflate),O=S(=O)([O-])C(F)(F)F.[Li+],0.047619048,0.150487914,1.135785908,155.9680291,,,,,,,,,,,,70.0,0.000613591,-3.212121
,,,,,1.0,doi.org/10.1149/1.2116687,PEGDME,[Cu]OCC[Au],[Cu]OCC[Au],,,,,,0.952380952,0.849512086,,,,,,,1000.0,1000.0,,,44.02238095,,,,,,,,,,,,,,,,,,,,,,,,,,,,,,,,,,,,,,,,,,,,,,,Lithium Trifluoromethanesulfonate (Lithium triflate),O=S(=O)([O-])C(F)(F)F.[Li+],0.047619048,0.150487914,1.135785908,155.9680291,,,,,,,,,,,,60.0,0.000515372,-3.287879
,,,,,1.0,doi.org/10.1149/1.2116687,PEGDME,[Cu]OCC[Au],[Cu]OCC[Au],,,,,,0.952380952,0.849512086,,,,,,,1000.0,1000.0,,,44.02238095,,,,,,,,,,,,,,,,,,,,,,,,,,,,,,,,,,,,,,,,,,,,,,,Lithium Trifluoromethanesulfonate (Lithium triflate),O=S(=O)([O-])C(F)(F)F.[Li+],0.047619048,0.150487914,1.135785908,155.9680291,,,,,,,,,,,,50.0,0.000305385,-3.515152
,,,,,1.0,doi.org/10.1149/1.2116687,PEGDME,[Cu]OCC[Au],[Cu]OCC[Au],,,,,,0.952380952,0.849512086,,,,,,,1000.0,1000.0,,,44.02238095,,,,,,,,,,,,,,,,,,,,,,,,,,,,,,,,,,,,,,,,,,,,,,,Lithium Trifluoromethanesulfonate (Lithium triflate),O=S(=O)([O-])C(F)(F)F.[Li+],0.047619048,0.150487914,1.135785908,155.9680291,,,,,,,,,,,,40.0,0.000173235,-3.761364
,,,,,1.0,doi.org/10.1149/1.2116687,PEGDME,[Cu]OCC[Au],[Cu]OCC[Au],,,,,,0.952380952,0.849512086,,,,,,,1000.0,1000.0,,,44.02238095,,,,,,,,,,,,,,,,,,,,,,,,,,,,,,,,,,,,,,,,,,,,,,,Lithium Trifluoromethanesulfonate (Lithium triflate),O=S(=O)([O-])C(F)(F)F.[Li+],0.047619048,0.150487914,1.135785908,155.9680291,,,,,,,,,,,,30.0,4.25e-06,-5.371212
,,,,,1.0,doi.org/10.1149/1.2116687,PEGM,[Cu]CC(COOCCOCCOCCOCCOC)(C)[Au],[Cu]CC(COOCCOCCOCCOCCOC)(C)[Au],,,,,,0.745278229,0.5,,,,,,,,1000.0,,,278.1691048,comb,,,,,,,,,,,,,,,,,,,,,,,,,,,,,,,,,,,,,,,,,,,,,,TPSB-,Fc1c(F)c(F)c(S[B-](Sc2c(F)c(F)c(F)c(F)c2F)(Sc2c(F)c(F)c(F)c(F)c2F)Sc2c(F)c(F)c(F)c(F)c2F)c(F)c1F.[Li+],0.254721771,0.5,1.228679857,813.8816584,,,,,,,,,,,,80.0,5.42e-07,-6.265861
,,,,,1.0,doi.org/10.1149/1.2116687,PEGM,[Cu]CC(COOCCOCCOCCOCCOC)(C)[Au],[Cu]CC(COOCCOCCOCCOCCOC)(C)[Au],,,,,,0.745278229,0.5,,,,,,,,1000.0,,,278.1691048,comb,,,,,,,,,,,,,,,,,,,,,,,,,,,,,,,,,,,,,,,,,,,,,,TPSB-,Fc1c(F)c(F)c(S[B-](Sc2c(F)c(F)c(F)c(F)c2F)(Sc2c(F)c(F)c(F)c(F)c2F)Sc2c(F)c(F)c(F)c(F)c2F)c(F)c1F.[Li+],0.254721771,0.5,1.228679857,813.8816584,,,,,,,,,,,,70.0,4.88e-07,-6.311178
,,,,,1.0,doi.org/10.1149/1.2116687,PEGM,[Cu]CC(COOCCOCCOCCOCCOC)(C)[Au],[Cu]CC(COOCCOCCOCCOCCOC)(C)[Au],,,,,,0.745278229,0.5,,,,,,,,1000.0,,,278.1691048,comb,,,,,,,,,,,,,,,,,,,,,,,,,,,,,,,,,,,,,,,,,,,,,,TPSB-,Fc1c(F)c(F)c(S[B-](Sc2c(F)c(F)c(F)c(F)c2F)(Sc2c(F)c(F)c(F)c(F)c2F)Sc2c(F)c(F)c(F)c(F)c2F)c(F)c1F.[Li+],0.254721771,0.5,1.228679857,813.8816584,,,,,,,,,,,,60.0,3.33e-07,-6.477341
,,,,,1.0,doi.org/10.1149/1.2116687,PEGM,[Cu]CC(COOCCOCCOCCOCCOC)(C)[Au],[Cu]CC(COOCCOCCOCCOCCOC)(C)[Au],,,,,,0.745278229,0.5,,,,,,,,1000.0,,,278.1691048,comb,,,,,,,,,,,,,,,,,,,,,,,,,,,,,,,,,,,,,,,,,,,,,,TPSB-,Fc1c(F)c(F)c(S[B-](Sc2c(F)c(F)c(F)c(F)c2F)(Sc2c(F)c(F)c(F)c(F)c2F)Sc2c(F)c(F)c(F)c(F)c2F)c(F)c1F.[Li+],0.254721771,0.5,1.228679857,813.8816584,,,,,,,,,,,,50.0,2.27e-07,-6.643505
,,,,,1.0,doi.org/10.1149/1.2116687,PEGM,[Cu]CC(COOCCOCCOCCOCCOC)(C)[Au],[Cu]CC(COOCCOCCOCCOCCOC)(C)[Au],,,,,,0.745278229,0.5,,,,,,,,1000.0,,,278.1691048,comb,,,,,,,,,,,,,,,,,,,,,,,,,,,,,,,,,,,,,,,,,,,,,,TPSB-,Fc1c(F)c(F)c(S[B-](Sc2c(F)c(F)c(F)c(F)c2F)(Sc2c(F)c(F)c(F)c(F)c2F)Sc2c(F)c(F)c(F)c(F)c2F)c(F)c1F.[Li+],0.254721771,0.5,1.228679857,813.8816584,,,,,,,,,,,,40.0,1.78e-07,-6.749245
,,,,,1.0,doi.org/10.1149/1.2116687,PEGM,[Cu]CC(COOCCOCCOCCOCCOC)(C)[Au],[Cu]CC(COOCCOCCOCCOCCOC)(C)[Au],,,,,,0.745278229,0.5,,,,,,,,1000.0,,,278.1691048,comb,,,,,,,,,,,,,,,,,,,,,,,,,,,,,,,,,,,,,,,,,,,,,,TPSB-,Fc1c(F)c(F)c(S[B-](Sc2c(F)c(F)c(F)c(F)c2F)(Sc2c(F)c(F)c(F)c(F)c2F)Sc2c(F)c(F)c(F)c(F)c2F)c(F)c1F.[Li+],0.254721771,0.5,1.228679857,813.8816584,,,,,,,,,,,,30.0,9.86e-08,-7.006042
,,,,,1.0,doi.org/10.1149/1.2116687,PEGM,[Cu]CC(COOCCOCCOCCOCCOC)(C)[Au],[Cu]CC(COOCCOCCOCCOCCOC)(C)[Au],,,,,,0.745278229,0.5,,,,,,,,1000.0,,,278.1691048,comb,,,,,,,,,,,,,,,,,,,,,,,,,,,,,,,,,,,,,,,,,,,,,,TPSB-,Fc1c(F)c(F)c(S[B-](Sc2c(F)c(F)c(F)c(F)c2F)(Sc2c(F)c(F)c(F)c(F)c2F)Sc2c(F)c(F)c(F)c(F)c2F)c(F)c1F.[Li+],0.254721771,0.5,1.228679857,813.8816584,,,,,,,,,,,,20.0,4.92e-08,-7.308157
,,,,,1.0,doi.org/10.1149/1.2116687,PEGM,[Cu]CC(COOCCOCCOCCOCCOC)(C)[Au],[Cu]CC(COOCCOCCOCCOCCOC)(C)[Au],,,,,,0.745278229,0.5,,,,,,,,1000.0,,,278.1691048,comb,,,,,,,,,,,,,,,,,,,,,,,,,,,,,,,,,,,,,,,,,,,,,,TPSB-,Fc1c(F)c(F)c(S[B-](Sc2c(F)c(F)c(F)c(F)c2F)(Sc2c(F)c(F)c(F)c(F)c2F)Sc2c(F)c(F)c(F)c(F)c2F)c(F)c1F.[Li+],0.254721771,0.5,1.228679857,813.8816584,,,,,,,,,,,,10.0,2.54e-08,-7.595166
,,,,,1.0,doi.org/10.1149/1.2116687,PEGM,[Cu]CC(COOCCOCCOCCOCCOC)(C)[Au],[Cu]CC(COOCCOCCOCCOCCOC)(C)[Au],,,,,,0.745278229,0.5,,,,,,,,1000.0,,,278.1691048,comb,,,,,,,,,,,,,,,,,,,,,,,,,,,,,,,,,,,,,,,,,,,,,,TPSB-,Fc1c(F)c(F)c(S[B-](Sc2c(F)c(F)c(F)c(F)c2F)(Sc2c(F)c(F)c(F)c(F)c2F)Sc2c(F)c(F)c(F)c(F)c2F)c(F)c1F.[Li+],0.254721771,0.5,1.228679857,813.8816584,,,,,,,,,,,,0.0,8.95e-09,-8.048338
,,,,,1.0,doi.org/10.1149/1.2116687,PEGM,[Cu]CC(COOCCOCCOCCOCCOC)(C)[Au],[Cu]CC(COOCCOCCOCCOCCOC)(C)[Au],,,,,,0.745278229,0.5,,,,,,,,1000.0,,,278.1691048,comb,,,,,,,,,,,,,,,,,,,,,,,,,,,,,,,,,,,,,,,,,,,,,,TPSB-,Fc1c(F)c(F)c(S[B-](Sc2c(F)c(F)c(F)c(F)c2F)(Sc2c(F)c(F)c(F)c(F)c2F)Sc2c(F)c(F)c(F)c(F)c2F)c(F)c1F.[Li+],0.254721771,0.5,1.228679857,813.8816584,,,,,,,,,,,,-10.0,4.46e-09,-8.350453
,,,,,1.0,doi.org/10.1149/1.2116687,PEGM,[Cu]CC(COOCCOCCOCCOCCOC)(C)[Au],[Cu]CC(COOCCOCCOCCOCCOC)(C)[Au],,,,,,0.745278229,0.5,,,,,,,,1000.0,,,278.1691048,comb,,,,,,,,,,,,,,,,,,,,,,,,,,,,,,,,,,,,,,,,,,,,,,TPSB-,Fc1c(F)c(F)c(S[B-](Sc2c(F)c(F)c(F)c(F)c2F)(Sc2c(F)c(F)c(F)c(F)c2F)Sc2c(F)c(F)c(F)c(F)c2F)c(F)c1F.[Li+],0.254721771,0.5,1.228679857,813.8816584,,,,,,,,,,,,-20.0,2.08e-09,-8.682779
,,,,,1.0,doi.org/10.1149/1.2116687,PEGM,[Cu]CC(COOCCOCCOCCOCCOC)(C)[Au],[Cu]CC(COOCCOCCOCCOCCOC)(C)[Au],,,,,,0.952380952,0.972729764,,,,,,,,1000.0,,,278.1691048,comb,,,,,,,,,,,,,,,,,,,,,,,,,,,,,,,,,,,,,,,,,,,,,,Lithium Trifluoromethanesulfonate (Lithium triflate),O=S(=O)([O-])C(F)(F)F.[Li+],0.047619048,0.027270236,0.179746775,155.9680291,,,,,,,,,,,,80.0,3.78e-05,-4.422961
,,,,,1.0,doi.org/10.1149/1.2116687,PEGM,[Cu]CC(COOCCOCCOCCOCCOC)(C)[Au],[Cu]CC(COOCCOCCOCCOCCOC)(C)[Au],,,,,,0.952380952,0.972729764,,,,,,,,1000.0,,,278.1691048,comb,,,,,,,,,,,,,,,,,,,,,,,,,,,,,,,,,,,,,,,,,,,,,,Lithium Trifluoromethanesulfonate (Lithium triflate),O=S(=O)([O-])C(F)(F)F.[Li+],0.047619048,0.027270236,0.179746775,155.9680291,,,,,,,,,,,,70.0,2.4e-05,-4.619335
,,,,,1.0,doi.org/10.1149/1.2116687,PEGM,[Cu]CC(COOCCOCCOCCOCCOC)(C)[Au],[Cu]CC(COOCCOCCOCCOCCOC)(C)[Au],,,,,,0.952380952,0.972729764,,,,,,,,1000.0,,,278.1691048,comb,,,,,,,,,,,,,,,,,,,,,,,,,,,,,,,,,,,,,,,,,,,,,,Lithium Trifluoromethanesulfonate (Lithium triflate),O=S(=O)([O-])C(F)(F)F.[Li+],0.047619048,0.027270236,0.179746775,155.9680291,,,,,,,,,,,,60.0,1.33e-05,-4.876133
,,,,,1.0,doi.org/10.1149/1.2116687,PEGM,[Cu]CC(COOCCOCCOCCOCCOC)(C)[Au],[Cu]CC(COOCCOCCOCCOCCOC)(C)[Au],,,,,,0.952380952,0.972729764,,,,,,,,1000.0,,,278.1691048,comb,,,,,,,,,,,,,,,,,,,,,,,,,,,,,,,,,,,,,,,,,,,,,,Lithium Trifluoromethanesulfonate (Lithium triflate),O=S(=O)([O-])C(F)(F)F.[Li+],0.047619048,0.027270236,0.179746775,155.9680291,,,,,,,,,,,,50.0,8.17e-06,-5.087613
,,,,,1.0,doi.org/10.1149/1.2116687,PEGM,[Cu]CC(COOCCOCCOCCOCCOC)(C)[Au],[Cu]CC(COOCCOCCOCCOCCOC)(C)[Au],,,,,,0.952380952,0.972729764,,,,,,,,1000.0,,,278.1691048,comb,,,,,,,,,,,,,,,,,,,,,,,,,,,,,,,,,,,,,,,,,,,,,,Lithium Trifluoromethanesulfonate (Lithium triflate),O=S(=O)([O-])C(F)(F)F.[Li+],0.047619048,0.027270236,0.179746775,155.9680291,,,,,,,,,,,,40.0,4.52e-06,-5.344411
,,,,,1.0,doi.org/10.1149/1.2116687,PEGM,[Cu]CC(COOCCOCCOCCOCCOC)(C)[Au],[Cu]CC(COOCCOCCOCCOCCOC)(C)[Au],,,,,,0.952380952,0.972729764,,,,,,,,1000.0,,,278.1691048,comb,,,,,,,,,,,,,,,,,,,,,,,,,,,,,,,,,,,,,,,,,,,,,,Lithium Trifluoromethanesulfonate (Lithium triflate),O=S(=O)([O-])C(F)(F)F.[Li+],0.047619048,0.027270236,0.179746775,155.9680291,,,,,,,,,,,,30.0,2.34e-06,-5.63142
,,,,,1.0,doi.org/10.1149/1.2116687,PEGM,[Cu]CC(COOCCOCCOCCOCCOC)(C)[Au],[Cu]CC(COOCCOCCOCCOCCOC)(C)[Au],,,,,,0.952380952,0.972729764,,,,,,,,1000.0,,,278.1691048,comb,,,,,,,,,,,,,,,,,,,,,,,,,,,,,,,,,,,,,,,,,,,,,,Lithium Trifluoromethanesulfonate (Lithium triflate),O=S(=O)([O-])C(F)(F)F.[Li+],0.047619048,0.027270236,0.179746775,155.9680291,,,,,,,,,,,,20.0,1.01e-06,-5.993958
,,,,,1.0,doi.org/10.1149/1.2116687,PEGM,[Cu]CC(COOCCOCCOCCOCCOC)(C)[Au],[Cu]CC(COOCCOCCOCCOCCOC)(C)[Au],,,,,,0.952380952,0.972729764,,,,,,,,1000.0,,,278.1691048,comb,,,,,,,,,,,,,,,,,,,,,,,,,,,,,,,,,,,,,,,,,,,,,,Lithium Trifluoromethanesulfonate (Lithium triflate),O=S(=O)([O-])C(F)(F)F.[Li+],0.047619048,0.027270236,0.179746775,155.9680291,,,,,,,,,,,,10.0,3.57e-07,-6.44713
,,,,,1.0,doi.org/10.1149/1.2116687,PEGM,[Cu]CC(COOCCOCCOCCOCCOC)(C)[Au],[Cu]CC(COOCCOCCOCCOCCOC)(C)[Au],,,,,,0.952380952,0.972729764,,,,,,,,1000.0,,,278.1691048,comb,,,,,,,,,,,,,,,,,,,,,,,,,,,,,,,,,,,,,,,,,,,,,,Lithium Trifluoromethanesulfonate (Lithium triflate),O=S(=O)([O-])C(F)(F)F.[Li+],0.047619048,0.027270236,0.179746775,155.9680291,,,,,,,,,,,,0.0,8.88e-08,-7.05136
,,,,,1.0,doi.org/10.1149/1.2116687,PEGM,[Cu]CC(COOCCOCCOCCOCCOC)(C)[Au],[Cu]CC(COOCCOCCOCCOCCOC)(C)[Au],,,,,,0.952380952,0.972729764,,,,,,,,1000.0,,,278.1691048,comb,,,,,,,,,,,,,,,,,,,,,,,,,,,,,,,,,,,,,,,,,,,,,,Lithium Trifluoromethanesulfonate (Lithium triflate),O=S(=O)([O-])C(F)(F)F.[Li+],0.047619048,0.027270236,0.179746775,155.9680291,,,,,,,,,,,,-10.0,1.86e-08,-7.731118
,,,,,1.0,doi.org/10.1149/1.2116687,PEGM,[Cu]CC(COOCCOCCOCCOCCOC)(C)[Au],[Cu]CC(COOCCOCCOCCOCCOC)(C)[Au],,,,,,0.952380952,0.972729764,,,,,,,,1000.0,,,278.1691048,comb,,,,,,,,,,,,,,,,,,,,,,,,,,,,,,,,,,,,,,,,,,,,,,Lithium Trifluoromethanesulfonate (Lithium triflate),O=S(=O)([O-])C(F)(F)F.[Li+],0.047619048,0.027270236,0.179746775,155.9680291,,,,,,,,,,,,-20.0,2.39e-09,-8.622356
,,,,,1.0,doi.org/10.1016/j.jpowsour.2017.02.047,M-2070,[Cu]CCC1C(=O)N(C(C)COC(C)COC(C)COC(C)COC(C)COC(C)COC(C)COC(C)COC(C)COC(C)COOCCOCCOCCOCCOCCOCCOCCOCCOCCOCCOCCOCCOCCOCCOCCOCCOCCOCCOCCOCCOCCOCCOCCOCCOCCOCCOCCOCCOCCOCCOCC)C(=O)C1[Au],[Cu]CCC1C(=O)N(C(C)COC(C)COC(C)COC(C)COC(C)COC(C)COC(C)COC(C)COC(C)COC(C)COOCCOCCOCCOCCOCCOCCOCCOCCOCCOCCOCCOCCOCCOCCOCCOCCOCCOCCOCCOCCOCCOCCOCCOCCOCCOCCOCCOCCOCCOCCOCC)C(=O)C1[Au],,,,,,0.909090909,0.632086467,0.023809524,0.238095238,0.738095238,1/10/1931,,,,2070.0,,,49.296,comb,,,,,,,,,,,,,,,,,,,,,,,,,,,,,,,,,,,,,,,,,,,,,,LITFSI,O=S(=O)([N-]S(=O)(=O)C(F)(F)F)C(F)(F)F.[Li+],0.090909091,0.367913533,2.028562159,286.9332984,,,,,,,,,,-38,,110.0,0.001882574,-2.725248
,,,,,1.0,doi.org/10.1016/j.jpowsour.2017.02.047,M-2070,[Cu]CCC1C(=O)N(C(C)COC(C)COC(C)COC(C)COC(C)COC(C)COC(C)COC(C)COC(C)COC(C)COOCCOCCOCCOCCOCCOCCOCCOCCOCCOCCOCCOCCOCCOCCOCCOCCOCCOCCOCCOCCOCCOCCOCCOCCOCCOCCOCCOCCOCCOCCOCC)C(=O)C1[Au],[Cu]CCC1C(=O)N(C(C)COC(C)COC(C)COC(C)COC(C)COC(C)COC(C)COC(C)COC(C)COC(C)COOCCOCCOCCOCCOCCOCCOCCOCCOCCOCCOCCOCCOCCOCCOCCOCCOCCOCCOCCOCCOCCOCCOCCOCCOCCOCCOCCOCCOCCOCCOCC)C(=O)C1[Au],,,,,,0.909090909,0.632086467,0.023809524,0.238095238,0.738095238,1/10/1931,,,,2070.0,,,49.296,comb,,,,,,,,,,,,,,,,,,,,,,,,,,,,,,,,,,,,,,,,,,,,,,LITFSI,O=S(=O)([N-]S(=O)(=O)C(F)(F)F)C(F)(F)F.[Li+],0.090909091,0.367913533,2.028562159,286.9332984,,,,,,,,,,-38,,100.0,0.001292367,-2.888614
,,,,,1.0,doi.org/10.1016/j.jpowsour.2017.02.047,M-2070,[Cu]CCC1C(=O)N(C(C)COC(C)COC(C)COC(C)COC(C)COC(C)COC(C)COC(C)COC(C)COC(C)COOCCOCCOCCOCCOCCOCCOCCOCCOCCOCCOCCOCCOCCOCCOCCOCCOCCOCCOCCOCCOCCOCCOCCOCCOCCOCCOCCOCCOCCOCCOCC)C(=O)C1[Au],[Cu]CCC1C(=O)N(C(C)COC(C)COC(C)COC(C)COC(C)COC(C)COC(C)COC(C)COC(C)COC(C)COOCCOCCOCCOCCOCCOCCOCCOCCOCCOCCOCCOCCOCCOCCOCCOCCOCCOCCOCCOCCOCCOCCOCCOCCOCCOCCOCCOCCOCCOCCOCC)C(=O)C1[Au],,,,,,0.909090909,0.632086467,0.023809524,0.238095238,0.738095238,1/10/1931,,,,2070.0,,,49.296,comb,,,,,,,,,,,,,,,,,,,,,,,,,,,,,,,,,,,,,,,,,,,,,,LITFSI,O=S(=O)([N-]S(=O)(=O)C(F)(F)F)C(F)(F)F.[Li+],0.090909091,0.367913533,2.028562159,286.9332984,,,,,,,,,,-38,,90.0,0.000787118,-3.10396
,,,,,1.0,doi.org/10.1016/j.jpowsour.2017.02.047,M-2070,[Cu]CCC1C(=O)N(C(C)COC(C)COC(C)COC(C)COC(C)COC(C)COC(C)COC(C)COC(C)COC(C)COOCCOCCOCCOCCOCCOCCOCCOCCOCCOCCOCCOCCOCCOCCOCCOCCOCCOCCOCCOCCOCCOCCOCCOCCOCCOCCOCCOCCOCCOCCOCC)C(=O)C1[Au],[Cu]CCC1C(=O)N(C(C)COC(C)COC(C)COC(C)COC(C)COC(C)COC(C)COC(C)COC(C)COC(C)COOCCOCCOCCOCCOCCOCCOCCOCCOCCOCCOCCOCCOCCOCCOCCOCCOCCOCCOCCOCCOCCOCCOCCOCCOCCOCCOCCOCCOCCOCCOCC)C(=O)C1[Au],,,,,,0.909090909,0.632086467,0.023809524,0.238095238,0.738095238,1/10/1931,,,,2070.0,,,49.296,comb,,,,,,,,,,,,,,,,,,,,,,,,,,,,,,,,,,,,,,,,,,,,,,LITFSI,O=S(=O)([N-]S(=O)(=O)C(F)(F)F)C(F)(F)F.[Li+],0.090909091,0.367913533,2.028562159,286.9332984,,,,,,,,,,-38,,80.0,0.000568787,-3.24505
,,,,,1.0,doi.org/10.1016/j.jpowsour.2017.02.047,M-2070,[Cu]CCC1C(=O)N(C(C)COC(C)COC(C)COC(C)COC(C)COC(C)COC(C)COC(C)COC(C)COC(C)COOCCOCCOCCOCCOCCOCCOCCOCCOCCOCCOCCOCCOCCOCCOCCOCCOCCOCCOCCOCCOCCOCCOCCOCCOCCOCCOCCOCCOCCOCCOCC)C(=O)C1[Au],[Cu]CCC1C(=O)N(C(C)COC(C)COC(C)COC(C)COC(C)COC(C)COC(C)COC(C)COC(C)COC(C)COOCCOCCOCCOCCOCCOCCOCCOCCOCCOCCOCCOCCOCCOCCOCCOCCOCCOCCOCCOCCOCCOCCOCCOCCOCCOCCOCCOCCOCCOCCOCC)C(=O)C1[Au],,,,,,0.909090909,0.632086467,0.023809524,0.238095238,0.738095238,1/10/1931,,,,2070.0,,,49.296,comb,,,,,,,,,,,,,,,,,,,,,,,,,,,,,,,,,,,,,,,,,,,,,,LITFSI,O=S(=O)([N-]S(=O)(=O)C(F)(F)F)C(F)(F)F.[Li+],0.090909091,0.367913533,2.028562159,286.9332984,,,,,,,,,,-38,,70.0,0.000370943,-3.430693
,,,,,1.0,doi.org/10.1016/j.jpowsour.2017.02.047,M-2070,[Cu]CCC1C(=O)N(C(C)COC(C)COC(C)COC(C)COC(C)COC(C)COC(C)COC(C)COC(C)COC(C)COOCCOCCOCCOCCOCCOCCOCCOCCOCCOCCOCCOCCOCCOCCOCCOCCOCCOCCOCCOCCOCCOCCOCCOCCOCCOCCOCCOCCOCCOCCOCC)C(=O)C1[Au],[Cu]CCC1C(=O)N(C(C)COC(C)COC(C)COC(C)COC(C)COC(C)COC(C)COC(C)COC(C)COC(C)COOCCOCCOCCOCCOCCOCCOCCOCCOCCOCCOCCOCCOCCOCCOCCOCCOCCOCCOCCOCCOCCOCCOCCOCCOCCOCCOCCOCCOCCOCCOCC)C(=O)C1[Au],,,,,,0.909090909,0.632086467,0.023809524,0.238095238,0.738095238,1/10/1931,,,,2070.0,,,49.296,comb,,,,,,,,,,,,,,,,,,,,,,,,,,,,,,,,,,,,,,,,,,,,,,LITFSI,O=S(=O)([N-]S(=O)(=O)C(F)(F)F)C(F)(F)F.[Li+],0.090909091,0.367913533,2.028562159,286.9332984,,,,,,,,,,-38,,60.0,0.000214626,-3.668317
,,,,,1.0,doi.org/10.1016/j.jpowsour.2017.02.047,M-2070,[Cu]CCC1C(=O)N(C(C)COC(C)COC(C)COC(C)COC(C)COC(C)COC(C)COC(C)COC(C)COC(C)COOCCOCCOCCOCCOCCOCCOCCOCCOCCOCCOCCOCCOCCOCCOCCOCCOCCOCCOCCOCCOCCOCCOCCOCCOCCOCCOCCOCCOCCOCCOCC)C(=O)C1[Au],[Cu]CCC1C(=O)N(C(C)COC(C)COC(C)COC(C)COC(C)COC(C)COC(C)COC(C)COC(C)COC(C)COOCCOCCOCCOCCOCCOCCOCCOCCOCCOCCOCCOCCOCCOCCOCCOCCOCCOCCOCCOCCOCCOCCOCCOCCOCCOCCOCCOCCOCCOCCOCC)C(=O)C1[Au],,,,,,0.909090909,0.632086467,0.023809524,0.238095238,0.738095238,1/10/1931,,,,2070.0,,,49.296,comb,,,,,,,,,,,,,,,,,,,,,,,,,,,,,,,,,,,,,,,,,,,,,,LITFSI,O=S(=O)([N-]S(=O)(=O)C(F)(F)F)C(F)(F)F.[Li+],0.090909091,0.367913533,2.028562159,286.9332984,,,,,,,,,,-38,,50.0,0.000112074,-3.950495
,,,,,1.0,doi.org/10.1016/j.jpowsour.2017.02.047,M-2070,[Cu]CCC1C(=O)N(C(C)COC(C)COC(C)COC(C)COC(C)COC(C)COC(C)COC(C)COC(C)COC(C)COOCCOCCOCCOCCOCCOCCOCCOCCOCCOCCOCCOCCOCCOCCOCCOCCOCCOCCOCCOCCOCCOCCOCCOCCOCCOCCOCCOCCOCCOCCOCC)C(=O)C1[Au],[Cu]CCC1C(=O)N(C(C)COC(C)COC(C)COC(C)COC(C)COC(C)COC(C)COC(C)COC(C)COC(C)COOCCOCCOCCOCCOCCOCCOCCOCCOCCOCCOCCOCCOCCOCCOCCOCCOCCOCCOCCOCCOCCOCCOCCOCCOCCOCCOCCOCCOCCOCCOCC)C(=O)C1[Au],,,,,,0.909090909,0.632086467,0.023809524,0.238095238,0.738095238,1/10/1931,,,,2070.0,,,49.296,comb,,,,,,,,,,,,,,,,,,,,,,,,,,,,,,,,,,,,,,,,,,,,,,LITFSI,O=S(=O)([N-]S(=O)(=O)C(F)(F)F)C(F)(F)F.[Li+],0.090909091,0.367913533,2.028562159,286.9332984,,,,,,,,,,-38,,40.0,5.95e-05,-4.225248
,,,,,1.0,doi.org/10.1016/j.jpowsour.2017.02.047,M-2070,[Cu]CCC1C(=O)N(C(C)COC(C)COC(C)COC(C)COC(C)COC(C)COC(C)COC(C)COC(C)COC(C)COOCCOCCOCCOCCOCCOCCOCCOCCOCCOCCOCCOCCOCCOCCOCCOCCOCCOCCOCCOCCOCCOCCOCCOCCOCCOCCOCCOCCOCCOCCOCC)C(=O)C1[Au],[Cu]CCC1C(=O)N(C(C)COC(C)COC(C)COC(C)COC(C)COC(C)COC(C)COC(C)COC(C)COC(C)COOCCOCCOCCOCCOCCOCCOCCOCCOCCOCCOCCOCCOCCOCCOCCOCCOCCOCCOCCOCCOCCOCCOCCOCCOCCOCCOCCOCCOCCOCCOCC)C(=O)C1[Au],,,,,,0.909090909,0.632086467,0.023809524,0.238095238,0.738095238,1/10/1931,,,,2070.0,,,49.296,comb,,,,,,,,,,,,,,,,,,,,,,,,,,,,,,,,,,,,,,,,,,,,,,LITFSI,O=S(=O)([N-]S(=O)(=O)C(F)(F)F)C(F)(F)F.[Li+],0.090909091,0.367913533,2.028562159,286.9332984,,,,,,,,,,-38,,25.0,1.57e-05,-4.804455
,,,,,1.0,doi.org/10.1016/j.jpowsour.2017.02.047,M-2070,[Cu]CCC1C(=O)N(C(C)COC(C)COC(C)COC(C)COC(C)COC(C)COC(C)COC(C)COC(C)COC(C)COOCCOCCOCCOCCOCCOCCOCCOCCOCCOCCOCCOCCOCCOCCOCCOCCOCCOCCOCCOCCOCCOCCOCCOCCOCCOCCOCCOCCOCCOCCOCC)C(=O)C1[Au],[Cu]CCC1C(=O)N(C(C)COC(C)COC(C)COC(C)COC(C)COC(C)COC(C)COC(C)COC(C)COC(C)COOCCOCCOCCOCCOCCOCCOCCOCCOCCOCCOCCOCCOCCOCCOCCOCCOCCOCCOCCOCCOCCOCCOCCOCCOCCOCCOCCOCCOCCOCCOCC)C(=O)C1[Au],,,,,,0.9375,0.720439631,0.023809524,0.238095238,0.738095238,1/10/1931,,,,2070.0,,,49.296,comb,,,,,,,,,,,,,,,,,,,,,,,,,,,,,,,,,,,,,,,,,,,,,,LITFSI,O=S(=O)([N-]S(=O)(=O)C(F)(F)F)C(F)(F)F.[Li+],0.0625,0.279560369,1.352374768,286.9332984,,,,,,,,,,-46,,110.0,0.002190468,-2.659463
,,,,,1.0,doi.org/10.1016/j.jpowsour.2017.02.047,M-2070,[Cu]CCC1C(=O)N(C(C)COC(C)COC(C)COC(C)COC(C)COC(C)COC(C)COC(C)COC(C)COC(C)COOCCOCCOCCOCCOCCOCCOCCOCCOCCOCCOCCOCCOCCOCCOCCOCCOCCOCCOCCOCCOCCOCCOCCOCCOCCOCCOCCOCCOCCOCCOCC)C(=O)C1[Au],[Cu]CCC1C(=O)N(C(C)COC(C)COC(C)COC(C)COC(C)COC(C)COC(C)COC(C)COC(C)COC(C)COOCCOCCOCCOCCOCCOCCOCCOCCOCCOCCOCCOCCOCCOCCOCCOCCOCCOCCOCCOCCOCCOCCOCCOCCOCCOCCOCCOCCOCCOCCOCC)C(=O)C1[Au],,,,,,0.9375,0.720439631,0.023809524,0.238095238,0.738095238,1/10/1931,,,,2070.0,,,49.296,comb,,,,,,,,,,,,,,,,,,,,,,,,,,,,,,,,,,,,,,,,,,,,,,LITFSI,O=S(=O)([N-]S(=O)(=O)C(F)(F)F)C(F)(F)F.[Li+],0.0625,0.279560369,1.352374768,286.9332984,,,,,,,,,,-46,,100.0,0.001520821,-2.817922
,,,,,1.0,doi.org/10.1016/j.jpowsour.2017.02.047,M-2070,[Cu]CCC1C(=O)N(C(C)COC(C)COC(C)COC(C)COC(C)COC(C)COC(C)COC(C)COC(C)COC(C)COOCCOCCOCCOCCOCCOCCOCCOCCOCCOCCOCCOCCOCCOCCOCCOCCOCCOCCOCCOCCOCCOCCOCCOCCOCCOCCOCCOCCOCCOCCOCC)C(=O)C1[Au],[Cu]CCC1C(=O)N(C(C)COC(C)COC(C)COC(C)COC(C)COC(C)COC(C)COC(C)COC(C)COC(C)COOCCOCCOCCOCCOCCOCCOCCOCCOCCOCCOCCOCCOCCOCCOCCOCCOCCOCCOCCOCCOCCOCCOCCOCCOCCOCCOCCOCCOCCOCCOCC)C(=O)C1[Au],,,,,,0.9375,0.720439631,0.023809524,0.238095238,0.738095238,1/10/1931,,,,2070.0,,,49.296,comb,,,,,,,,,,,,,,,,,,,,,,,,,,,,,,,,,,,,,,,,,,,,,,LITFSI,O=S(=O)([N-]S(=O)(=O)C(F)(F)F)C(F)(F)F.[Li+],0.0625,0.279560369,1.352374768,286.9332984,,,,,,,,,,-46,,90.0,0.001267208,-2.897152
,,,,,1.0,doi.org/10.1016/j.jpowsour.2017.02.047,M-2070,[Cu]CCC1C(=O)N(C(C)COC(C)COC(C)COC(C)COC(C)COC(C)COC(C)COC(C)COC(C)COC(C)COOCCOCCOCCOCCOCCOCCOCCOCCOCCOCCOCCOCCOCCOCCOCCOCCOCCOCCOCCOCCOCCOCCOCCOCCOCCOCCOCCOCCOCCOCCOCC)C(=O)C1[Au],[Cu]CCC1C(=O)N(C(C)COC(C)COC(C)COC(C)COC(C)COC(C)COC(C)COC(C)COC(C)COC(C)COOCCOCCOCCOCCOCCOCCOCCOCCOCCOCCOCCOCCOCCOCCOCCOCCOCCOCCOCCOCCOCCOCCOCCOCCOCCOCCOCCOCCOCCOCCOCC)C(=O)C1[Au],,,,,,0.9375,0.720439631,0.023809524,0.238095238,0.738095238,1/10/1931,,,,2070.0,,,49.296,comb,,,,,,,,,,,,,,,,,,,,,,,,,,,,,,,,,,,,,,,,,,,,,,LITFSI,O=S(=O)([N-]S(=O)(=O)C(F)(F)F)C(F)(F)F.[Li+],0.0625,0.279560369,1.352374768,286.9332984,,,,,,,,,,-46,,80.0,0.000840586,-3.075418
,,,,,1.0,doi.org/10.1016/j.jpowsour.2017.02.047,M-2070,[Cu]CCC1C(=O)N(C(C)COC(C)COC(C)COC(C)COC(C)COC(C)COC(C)COC(C)COC(C)COC(C)COOCCOCCOCCOCCOCCOCCOCCOCCOCCOCCOCCOCCOCCOCCOCCOCCOCCOCCOCCOCCOCCOCCOCCOCCOCCOCCOCCOCCOCCOCCOCC)C(=O)C1[Au],[Cu]CCC1C(=O)N(C(C)COC(C)COC(C)COC(C)COC(C)COC(C)COC(C)COC(C)COC(C)COC(C)COOCCOCCOCCOCCOCCOCCOCCOCCOCCOCCOCCOCCOCCOCCOCCOCCOCCOCCOCCOCCOCCOCCOCCOCCOCCOCCOCCOCCOCCOCCOCC)C(=O)C1[Au],,,,,,0.9375,0.720439631,0.023809524,0.238095238,0.738095238,1/10/1931,,,,2070.0,,,49.296,comb,,,,,,,,,,,,,,,,,,,,,,,,,,,,,,,,,,,,,,,,,,,,,,LITFSI,O=S(=O)([N-]S(=O)(=O)C(F)(F)F)C(F)(F)F.[Li+],0.0625,0.279560369,1.352374768,286.9332984,,,,,,,,,,-46,,70.0,0.000520721,-3.283395
,,,,,1.0,doi.org/10.1016/j.jpowsour.2017.02.047,M-2070,[Cu]CCC1C(=O)N(C(C)COC(C)COC(C)COC(C)COC(C)COC(C)COC(C)COC(C)COC(C)COC(C)COOCCOCCOCCOCCOCCOCCOCCOCCOCCOCCOCCOCCOCCOCCOCCOCCOCCOCCOCCOCCOCCOCCOCCOCCOCCOCCOCCOCCOCCOCCOCC)C(=O)C1[Au],[Cu]CCC1C(=O)N(C(C)COC(C)COC(C)COC(C)COC(C)COC(C)COC(C)COC(C)COC(C)COC(C)COOCCOCCOCCOCCOCCOCCOCCOCCOCCOCCOCCOCCOCCOCCOCCOCCOCCOCCOCCOCCOCCOCCOCCOCCOCCOCCOCCOCCOCCOCCOCC)C(=O)C1[Au],,,,,,0.9375,0.720439631,0.023809524,0.238095238,0.738095238,1/10/1931,,,,2070.0,,,49.296,comb,,,,,,,,,,,,,,,,,,,,,,,,,,,,,,,,,,,,,,,,,,,,,,LITFSI,O=S(=O)([N-]S(=O)(=O)C(F)(F)F)C(F)(F)F.[Li+],0.0625,0.279560369,1.352374768,286.9332984,,,,,,,,,,-46,,60.0,0.000361531,-3.441854
,,,,,1.0,doi.org/10.1016/j.jpowsour.2017.02.047,M-2070,[Cu]CCC1C(=O)N(C(C)COC(C)COC(C)COC(C)COC(C)COC(C)COC(C)COC(C)COC(C)COC(C)COOCCOCCOCCOCCOCCOCCOCCOCCOCCOCCOCCOCCOCCOCCOCCOCCOCCOCCOCCOCCOCCOCCOCCOCCOCCOCCOCCOCCOCCOCCOCC)C(=O)C1[Au],[Cu]CCC1C(=O)N(C(C)COC(C)COC(C)COC(C)COC(C)COC(C)COC(C)COC(C)COC(C)COC(C)COOCCOCCOCCOCCOCCOCCOCCOCCOCCOCCOCCOCCOCCOCCOCCOCCOCCOCCOCCOCCOCCOCCOCCOCCOCCOCCOCCOCCOCCOCCOCC)C(=O)C1[Au],,,,,,0.9375,0.720439631,0.023809524,0.238095238,0.738095238,1/10/1931,,,,2070.0,,,49.296,comb,,,,,,,,,,,,,,,,,,,,,,,,,,,,,,,,,,,,,,,,,,,,,,LITFSI,O=S(=O)([N-]S(=O)(=O)C(F)(F)F)C(F)(F)F.[Li+],0.0625,0.279560369,1.352374768,286.9332984,,,,,,,,,,-46,,50.0,0.00019532,-3.709253
,,,,,1.0,doi.org/10.1016/j.jpowsour.2017.02.047,M-2070,[Cu]CCC1C(=O)N(C(C)COC(C)COC(C)COC(C)COC(C)COC(C)COC(C)COC(C)COC(C)COC(C)COOCCOCCOCCOCCOCCOCCOCCOCCOCCOCCOCCOCCOCCOCCOCCOCCOCCOCCOCCOCCOCCOCCOCCOCCOCCOCCOCCOCCOCCOCCOCC)C(=O)C1[Au],[Cu]CCC1C(=O)N(C(C)COC(C)COC(C)COC(C)COC(C)COC(C)COC(C)COC(C)COC(C)COC(C)COOCCOCCOCCOCCOCCOCCOCCOCCOCCOCCOCCOCCOCCOCCOCCOCCOCCOCCOCCOCCOCCOCCOCCOCCOCCOCCOCCOCCOCCOCCOCC)C(=O)C1[Au],,,,,,0.9375,0.720439631,0.023809524,0.238095238,0.738095238,1/10/1931,,,,2070.0,,,49.296,comb,,,,,,,,,,,,,,,,,,,,,,,,,,,,,,,,,,,,,,,,,,,,,,LITFSI,O=S(=O)([N-]S(=O)(=O)C(F)(F)F)C(F)(F)F.[Li+],0.0625,0.279560369,1.352374768,286.9332984,,,,,,,,,,-46,,40.0,0.000107957,-3.966748
,,,,,1.0,doi.org/10.1016/j.jpowsour.2017.02.047,M-2070,[Cu]CCC1C(=O)N(C(C)COC(C)COC(C)COC(C)COC(C)COC(C)COC(C)COC(C)COC(C)COC(C)COOCCOCCOCCOCCOCCOCCOCCOCCOCCOCCOCCOCCOCCOCCOCCOCCOCCOCCOCCOCCOCCOCCOCCOCCOCCOCCOCCOCCOCCOCCOCC)C(=O)C1[Au],[Cu]CCC1C(=O)N(C(C)COC(C)COC(C)COC(C)COC(C)COC(C)COC(C)COC(C)COC(C)COC(C)COOCCOCCOCCOCCOCCOCCOCCOCCOCCOCCOCCOCCOCCOCCOCCOCCOCCOCCOCCOCCOCCOCCOCCOCCOCCOCCOCCOCCOCCOCCOCC)C(=O)C1[Au],,,,,,0.9375,0.720439631,0.023809524,0.238095238,0.738095238,1/10/1931,,,,2070.0,,,49.296,comb,,,,,,,,,,,,,,,,,,,,,,,,,,,,,,,,,,,,,,,,,,,,,,LITFSI,O=S(=O)([N-]S(=O)(=O)C(F)(F)F)C(F)(F)F.[Li+],0.0625,0.279560369,1.352374768,286.9332984,,,,,,,,,,-46,,25.0,3.7e-05,-4.432221
,,,,,1.0,doi.org/10.1016/j.jpowsour.2017.02.047,M-2070,[Cu]CCC1C(=O)N(C(C)COC(C)COC(C)COC(C)COC(C)COC(C)COC(C)COC(C)COC(C)COC(C)COOCCOCCOCCOCCOCCOCCOCCOCCOCCOCCOCCOCCOCCOCCOCCOCCOCCOCCOCCOCCOCCOCCOCCOCCOCCOCCOCCOCCOCCOCCOCC)C(=O)C1[Au],[Cu]CCC1C(=O)N(C(C)COC(C)COC(C)COC(C)COC(C)COC(C)COC(C)COC(C)COC(C)COC(C)COOCCOCCOCCOCCOCCOCCOCCOCCOCCOCCOCCOCCOCCOCCOCCOCCOCCOCCOCCOCCOCCOCCOCCOCCOCCOCCOCCOCCOCCOCCOCC)C(=O)C1[Au],,,,,,0.952380952,0.77457473,0.023809524,0.238095238,0.738095238,1/10/1931,,,,2070.0,,,49.296,comb,,,,,,,,,,,,,,,,,,,,,,,,,,,,,,,,,,,,,,,,,,,,,,LITFSI,O=S(=O)([N-]S(=O)(=O)C(F)(F)F)C(F)(F)F.[Li+],0.047619048,0.22542527,1.014281078,286.9332984,,,,,,,,,,-49,,110.0,0.001758126,-2.75495
,,,,,1.0,doi.org/10.1016/j.jpowsour.2017.02.047,M-2070,[Cu]CCC1C(=O)N(C(C)COC(C)COC(C)COC(C)COC(C)COC(C)COC(C)COC(C)COC(C)COC(C)COOCCOCCOCCOCCOCCOCCOCCOCCOCCOCCOCCOCCOCCOCCOCCOCCOCCOCCOCCOCCOCCOCCOCCOCCOCCOCCOCCOCCOCCOCCOCC)C(=O)C1[Au],[Cu]CCC1C(=O)N(C(C)COC(C)COC(C)COC(C)COC(C)COC(C)COC(C)COC(C)COC(C)COC(C)COOCCOCCOCCOCCOCCOCCOCCOCCOCCOCCOCCOCCOCCOCCOCCOCCOCCOCCOCCOCCOCCOCCOCCOCCOCCOCCOCCOCCOCCOCCOCC)C(=O)C1[Au],,,,,,0.952380952,0.77457473,0.023809524,0.238095238,0.738095238,1/10/1931,,,,2070.0,,,49.296,comb,,,,,,,,,,,,,,,,,,,,,,,,,,,,,,,,,,,,,,,,,,,,,,LITFSI,O=S(=O)([N-]S(=O)(=O)C(F)(F)F)C(F)(F)F.[Li+],0.047619048,0.22542527,1.014281078,286.9332984,,,,,,,,,,-49,,100.0,0.00138385,-2.858911
,,,,,1.0,doi.org/10.1016/j.jpowsour.2017.02.047,M-2070,[Cu]CCC1C(=O)N(C(C)COC(C)COC(C)COC(C)COC(C)COC(C)COC(C)COC(C)COC(C)COC(C)COOCCOCCOCCOCCOCCOCCOCCOCCOCCOCCOCCOCCOCCOCCOCCOCCOCCOCCOCCOCCOCCOCCOCCOCCOCCOCCOCCOCCOCCOCCOCC)C(=O)C1[Au],[Cu]CCC1C(=O)N(C(C)COC(C)COC(C)COC(C)COC(C)COC(C)COC(C)COC(C)COC(C)COC(C)COOCCOCCOCCOCCOCCOCCOCCOCCOCCOCCOCCOCCOCCOCCOCCOCCOCCOCCOCCOCCOCCOCCOCCOCCOCCOCCOCCOCCOCCOCCOCC)C(=O)C1[Au],,,,,,0.952380952,0.77457473,0.023809524,0.238095238,0.738095238,1/10/1931,,,,2070.0,,,49.296,comb,,,,,,,,,,,,,,,,,,,,,,,,,,,,,,,,,,,,,,,,,,,,,,LITFSI,O=S(=O)([N-]S(=O)(=O)C(F)(F)F)C(F)(F)F.[Li+],0.047619048,0.22542527,1.014281078,286.9332984,,,,,,,,,,-49,,90.0,0.001108036,-2.955446
,,,,,1.0,doi.org/10.1016/j.jpowsour.2017.02.047,M-2070,[Cu]CCC1C(=O)N(C(C)COC(C)COC(C)COC(C)COC(C)COC(C)COC(C)COC(C)COC(C)COC(C)COOCCOCCOCCOCCOCCOCCOCCOCCOCCOCCOCCOCCOCCOCCOCCOCCOCCOCCOCCOCCOCCOCCOCCOCCOCCOCCOCCOCCOCCOCCOCC)C(=O)C1[Au],[Cu]CCC1C(=O)N(C(C)COC(C)COC(C)COC(C)COC(C)COC(C)COC(C)COC(C)COC(C)COC(C)COOCCOCCOCCOCCOCCOCCOCCOCCOCCOCCOCCOCCOCCOCCOCCOCCOCCOCCOCCOCCOCCOCCOCCOCCOCCOCCOCCOCCOCCOCCOCC)C(=O)C1[Au],,,,,,0.952380952,0.77457473,0.023809524,0.238095238,0.738095238,1/10/1931,,,,2070.0,,,49.296,comb,,,,,,,,,,,,,,,,,,,,,,,,,,,,,,,,,,,,,,,,,,,,,,LITFSI,O=S(=O)([N-]S(=O)(=O)C(F)(F)F)C(F)(F)F.[Li+],0.047619048,0.22542527,1.014281078,286.9332984,,,,,,,,,,-49,,80.0,0.000773774,-3.111386
,,,,,1.0,doi.org/10.1016/j.jpowsour.2017.02.047,M-2070,[Cu]CCC1C(=O)N(C(C)COC(C)COC(C)COC(C)COC(C)COC(C)COC(C)COC(C)COC(C)COC(C)COOCCOCCOCCOCCOCCOCCOCCOCCOCCOCCOCCOCCOCCOCCOCCOCCOCCOCCOCCOCCOCCOCCOCCOCCOCCOCCOCCOCCOCCOCCOCC)C(=O)C1[Au],[Cu]CCC1C(=O)N(C(C)COC(C)COC(C)COC(C)COC(C)COC(C)COC(C)COC(C)COC(C)COC(C)COOCCOCCOCCOCCOCCOCCOCCOCCOCCOCCOCCOCCOCCOCCOCCOCCOCCOCCOCCOCCOCCOCCOCCOCCOCCOCCOCCOCCOCCOCCOCC)C(=O)C1[Au],,,,,,0.952380952,0.77457473,0.023809524,0.238095238,0.738095238,1/10/1931,,,,2070.0,,,49.296,comb,,,,,,,,,,,,,,,,,,,,,,,,,,,,,,,,,,,,,,,,,,,,,,LITFSI,O=S(=O)([N-]S(=O)(=O)C(F)(F)F)C(F)(F)F.[Li+],0.047619048,0.22542527,1.014281078,286.9332984,,,,,,,,,,-49,,70.0,0.000540347,-3.267327
,,,,,1.0,doi.org/10.1016/j.jpowsour.2017.02.047,M-2070,[Cu]CCC1C(=O)N(C(C)COC(C)COC(C)COC(C)COC(C)COC(C)COC(C)COC(C)COC(C)COC(C)COOCCOCCOCCOCCOCCOCCOCCOCCOCCOCCOCCOCCOCCOCCOCCOCCOCCOCCOCCOCCOCCOCCOCCOCCOCCOCCOCCOCCOCCOCCOCC)C(=O)C1[Au],[Cu]CCC1C(=O)N(C(C)COC(C)COC(C)COC(C)COC(C)COC(C)COC(C)COC(C)COC(C)COC(C)COOCCOCCOCCOCCOCCOCCOCCOCCOCCOCCOCCOCCOCCOCCOCCOCCOCCOCCOCCOCCOCCOCCOCCOCCOCCOCCOCCOCCOCCOCCOCC)C(=O)C1[Au],,,,,,0.952380952,0.77457473,0.023809524,0.238095238,0.738095238,1/10/1931,,,,2070.0,,,49.296,comb,,,,,,,,,,,,,,,,,,,,,,,,,,,,,,,,,,,,,,,,,,,,,,LITFSI,O=S(=O)([N-]S(=O)(=O)C(F)(F)F)C(F)(F)F.[Li+],0.047619048,0.22542527,1.014281078,286.9332984,,,,,,,,,,-49,,60.0,0.000358472,-3.445545
,,,,,1.0,doi.org/10.1016/j.jpowsour.2017.02.047,M-2070,[Cu]CCC1C(=O)N(C(C)COC(C)COC(C)COC(C)COC(C)COC(C)COC(C)COC(C)COC(C)COC(C)COOCCOCCOCCOCCOCCOCCOCCOCCOCCOCCOCCOCCOCCOCCOCCOCCOCCOCCOCCOCCOCCOCCOCCOCCOCCOCCOCCOCCOCCOCCOCC)C(=O)C1[Au],[Cu]CCC1C(=O)N(C(C)COC(C)COC(C)COC(C)COC(C)COC(C)COC(C)COC(C)COC(C)COC(C)COOCCOCCOCCOCCOCCOCCOCCOCCOCCOCCOCCOCCOCCOCCOCCOCCOCCOCCOCCOCCOCCOCCOCCOCCOCCOCCOCCOCCOCCOCCOCC)C(=O)C1[Au],,,,,,0.952380952,0.77457473,0.023809524,0.238095238,0.738095238,1/10/1931,,,,2070.0,,,49.296,comb,,,,,,,,,,,,,,,,,,,,,,,,,,,,,,,,,,,,,,,,,,,,,,LITFSI,O=S(=O)([N-]S(=O)(=O)C(F)(F)F)C(F)(F)F.[Li+],0.047619048,0.22542527,1.014281078,286.9332984,,,,,,,,,,-49,,50.0,0.000210988,-3.675743
,,,,,1.0,doi.org/10.1016/j.jpowsour.2017.02.047,M-2070,[Cu]CCC1C(=O)N(C(C)COC(C)COC(C)COC(C)COC(C)COC(C)COC(C)COC(C)COC(C)COC(C)COOCCOCCOCCOCCOCCOCCOCCOCCOCCOCCOCCOCCOCCOCCOCCOCCOCCOCCOCCOCCOCCOCCOCCOCCOCCOCCOCCOCCOCCOCCOCC)C(=O)C1[Au],[Cu]CCC1C(=O)N(C(C)COC(C)COC(C)COC(C)COC(C)COC(C)COC(C)COC(C)COC(C)COC(C)COOCCOCCOCCOCCOCCOCCOCCOCCOCCOCCOCCOCCOCCOCCOCCOCCOCCOCCOCCOCCOCCOCCOCCOCCOCCOCCOCCOCCOCCOCCOCC)C(=O)C1[Au],,,,,,0.952380952,0.77457473,0.023809524,0.238095238,0.738095238,1/10/1931,,,,2070.0,,,49.296,comb,,,,,,,,,,,,,,,,,,,,,,,,,,,,,,,,,,,,,,,,,,,,,,LITFSI,O=S(=O)([N-]S(=O)(=O)C(F)(F)F)C(F)(F)F.[Li+],0.047619048,0.22542527,1.014281078,286.9332984,,,,,,,,,,-49,,40.0,0.000117973,-3.928218
,,,,,1.0,doi.org/10.1016/j.jpowsour.2017.02.047,M-2070,[Cu]CCC1C(=O)N(C(C)COC(C)COC(C)COC(C)COC(C)COC(C)COC(C)COC(C)COC(C)COC(C)COOCCOCCOCCOCCOCCOCCOCCOCCOCCOCCOCCOCCOCCOCCOCCOCCOCCOCCOCCOCCOCCOCCOCCOCCOCCOCCOCCOCCOCCOCCOCC)C(=O)C1[Au],[Cu]CCC1C(=O)N(C(C)COC(C)COC(C)COC(C)COC(C)COC(C)COC(C)COC(C)COC(C)COC(C)COOCCOCCOCCOCCOCCOCCOCCOCCOCCOCCOCCOCCOCCOCCOCCOCCOCCOCCOCCOCCOCCOCCOCCOCCOCCOCCOCCOCCOCCOCCOCC)C(=O)C1[Au],,,,,,0.952380952,0.77457473,0.023809524,0.238095238,0.738095238,1/10/1931,,,,2070.0,,,49.296,comb,,,,,,,,,,,,,,,,,,,,,,,,,,,,,,,,,,,,,,,,,,,,,,LITFSI,O=S(=O)([N-]S(=O)(=O)C(F)(F)F)C(F)(F)F.[Li+],0.047619048,0.22542527,1.014281078,286.9332984,,,,,,,,,,-49,,25.0,3.95e-05,-4.403465
